Repository: stefana715/pvart

# pvart — Photovoltaic Art: Image-Derived Descriptors for Coloured PV Facades

> **Paper:** *From visual pattern to electrical performance: image-derived descriptors and experimental validation for coloured photovoltaic facades*

## Repository Structure

```
pvart/
├── data/
│   ├── raw_measurements/           # Electrical test data (CSV)
│   │   ├── lab_scale_SERIS.csv          # SERIS lab-scale I-V data (M-1 to M-9)
│   │   ├── product_scale_CetisPV.csv    # CetisPV product-scale data (EG-PF1~4)
│   │   ├── product_scale_fullsize.csv   # Full-size module comparison w/ SERIS
│   │   └── module_specifications.csv    # Module construction specs
│   │
│   ├── pattern_images/             # Dot pattern images for descriptor extraction
│   │   ├── algorithm_steps/             # Algorithm workflow images
│   │   ├── lab_scale/                   # Lab-scale module I-V curves
│   │   └── product_scale/               # Product-scale panel photos
│   │
│   ├── pv_art_cases/               # Global PV Art case study images
│   │
│   └── extracted_descriptors/      # Computed image descriptors (CSV)
│       ├── image_descriptors.csv        # CCR, EAR, SF, ED, DSV, PUI per pattern
│       ├── shading_coefficients.csv     # Effective shading coefficient α
│       └── loss_decomposition.csv       # Isc/Voc/FF loss breakdown
│
├── scripts/
│   ├── 01_performance_analysis.py       # Data analysis & figure generation
│   └── 02_extract_image_descriptors.py  # OpenCV descriptor extraction tool
│
├── figures/                        # Publication-ready figures (PNG + PDF)
│
└── docs/
    └── PV_Art_Paper_Draft.docx     # Paper manuscript draft
```

## Image-Derived Descriptors

| Descriptor | Symbol | Definition |
|---|---|---|
| Color Coverage Ratio | CCR | Fraction of module area covered by printed dots (%) |
| Effective Aperture Ratio | EAR | Transparent fraction = 100 − CCR (%) |
| Spatial Frequency | SF | Number of dots per unit area (dots/Mpx) |
| Edge Density | ED | Total dot perimeter per unit area (perimeter/kpx) |
| Dot Size Variance | DSV | Coefficient of variation of dot equivalent diameters |
| Pattern Uniformity Index | PUI | CV of cell-level coverage (%; lower = more uniform = less hotspot risk) |

## Key Findings

- **CCR → efficiency**: linear model η = −0.150 × CCR + 16.91, R² = 0.996
- **Same CCR, different patterns**: 5.5 pp spread in efficiency loss at identical 26.48% coverage → pattern geometry (SF, ED) is a secondary predictor
- **Effective shading coefficient**: dot patterns α = 0.796 ± 0.085 vs full print α = 0.886
- **vs SERIS Multi-color PV**: proposed modules achieve 27.6% relative loss vs 43% (benchmark)
- **Annual yield (Singapore, 55°C)**: EG-PF2 produces 325 kWh vs SERIS 243 kWh (+34%)

## Usage

```bash

# Extract descriptors from a dot pattern image
python scripts/02_extract_image_descriptors.py \
    --input data/pattern_images/algorithm_steps/step5_energy_oriented.jpg \
    --split 3 \
    --output data/extracted_descriptors/result.json

# Run full performance analysis and generate figures
python scripts/01_performance_analysis.py
```

## Patent

The dot-matrix vector pattern design method is covered by pending patents:
- CN 2025103536061 (filed 2025-03-24)
- SG 10202500754Y (filed 2025-03-24)
- Applicant: Power Facade Pte. Ltd.

File: data/extracted_descriptors/loss_decomposition.csv
Module,Color_Coverage_pct,Isc_Loss_pct,Voc_Loss_pct,FF_Change_pct,Total_Efficiency_Loss_pct
M-1,26.48,17.9,1.0,-0.9,18.0
M-2,26.48,23.7,1.4,-1.8,23.5
M-3,18.66,13.5,0.8,-1.7,12.6
M-4,26.48,21.7,1.2,-2.4,20.9
M-6,26.48,24.0,0.2,-4.1,21.1
M-9,26.48,20.0,0.6,-2.0,18.9
M-5C,26.48,28.8,1.4,-1.3,28.0
M-7,100.00,88.6,7.6,-12.5,88.3
M-8,61.51,58.1,2.7,-7.3,56.2
