Repository: stefana715/pvart

# pvart — Photovoltaic Art: Image-Derived Descriptors for Coloured PV Facades

> **Paper:** *From visual pattern to electrical performance: image-derived descriptors and experimental validation for coloured photovoltaic facades*

## Repository Structure

```
pvart/
├── data/
│   ├── raw_measurements/           # Electrical test data (CSV)
│   │   ├── lab_scale_SERIS.csv          # SERIS lab-scale I-V data (M-1 to M-9)
│   │   ├── product_scale_CetisPV.csv    # CetisPV product-scale data (EG-PF1~4)
│   │   ├── product_scale_fullsize.csv   # Full-size module comparison w/ SERIS
│   │   └── module_specifications.csv    # Module construction specs
│   │
│   ├── pattern_images/             # Dot pattern images for descriptor extraction
│   │   ├── algorithm_steps/             # Algorithm workflow images
│   │   ├── lab_scale/                   # Lab-scale module I-V curves
│   │   └── product_scale/               # Product-scale panel photos
│   │
│   ├── pv_art_cases/               # Global PV Art case study images
│   │
│   └── extracted_descriptors/      # Computed image descriptors (CSV)
│       ├── image_descriptors.csv        # CCR, EAR, SF, ED, DSV, PUI per pattern
│       ├── shading_coefficients.csv     # Effective shading coefficient α
│       └── loss_decomposition.csv       # Isc/Voc/FF loss breakdown
│
├── scripts/
│   ├── 01_performance_analysis.py       # Data analysis & figure generation
│   └── 02_extract_image_descriptors.py  # OpenCV descriptor extraction tool
│
├── figures/                        # Publication-ready figures (PNG + PDF)
│
└── docs/
    └── PV_Art_Paper_Draft.docx     # Paper manuscript draft
```

## Image-Derived Descriptors

| Descriptor | Symbol | Definition |
|---|---|---|
| Color Coverage Ratio | CCR | Fraction of module area covered by printed dots (%) |
| Effective Aperture Ratio | EAR | Transparent fraction = 100 − CCR (%) |
| Spatial Frequency | SF | Number of dots per unit area (dots/Mpx) |
| Edge Density | ED | Total dot perimeter per unit area (perimeter/kpx) |
| Dot Size Variance | DSV | Coefficient of variation of dot equivalent diameters |
| Pattern Uniformity Index | PUI | CV of cell-level coverage (%; lower = more uniform = less hotspot risk) |

## Key Findings

- **CCR → efficiency**: linear model η = −0.150 × CCR + 16.91, R² = 0.996
- **Same CCR, different patterns**: 5.5 pp spread in efficiency loss at identical 26.48% coverage → pattern geometry (SF, ED) is a secondary predictor
- **Effective shading coefficient**: dot patterns α = 0.796 ± 0.085 vs full print α = 0.886
- **vs SERIS Multi-color PV**: proposed modules achieve 27.6% relative loss vs 43% (benchmark)
- **Annual yield (Singapore, 55°C)**: EG-PF2 produces 325 kWh vs SERIS 243 kWh (+34%)

## Usage

```bash

# Extract descriptors from a dot pattern image
python scripts/02_extract_image_descriptors.py \
    --input data/pattern_images/algorithm_steps/step5_energy_oriented.jpg \
    --split 3 \
    --output data/extracted_descriptors/result.json

# Run full performance analysis and generate figures
python scripts/01_performance_analysis.py
```

## Patent

The dot-matrix vector pattern design method is covered by pending patents:
- CN 2025103536061 (filed 2025-03-24)
- SG 10202500754Y (filed 2025-03-24)
- Applicant: Power Facade Pte. Ltd.

File: data/raw_measurements/lab_scale_SERIS.csv
Module,Pmax_W,Vmp_V,Imp_A,Voc_V,Isc_A,STC_Efficiency_pct,Color_Coverage_pct,Efficiency_Loss_pct,Method,Pattern_Type
M-1,200.95,32.22,93.56,39.35,6.61,13.64,26.48,18.00,Dot pattern,Heritage dots
M-2,187.52,32.27,87.16,39.18,6.14,12.73,26.48,23.47,Dot pattern,Modern dots
M-3,213.67,32.27,99.32,39.41,6.96,14.50,18.66,12.64,Dot pattern,Nature dots
M-4,193.83,32.28,90.06,39.24,6.30,13.15,26.48,20.93,Dot pattern,Mixed dots
M-5,245.00,32.20,114.15,39.73,8.05,16.63,0.00,0.00,Baseline,No print
M-5C,176.62,32.30,82.02,39.18,5.73,11.98,26.48,27.99,Colored glass overlay,Uniform glass
M-6,193.47,32.76,88.58,39.64,6.12,13.13,26.48,21.09,Dot pattern,Geometric dots
M-7,28.80,32.34,13.36,36.72,0.92,1.95,100.00,88.27,Full color print,Full print
M-8,107.34,32.83,49.05,38.66,3.37,7.29,61.51,56.15,Large dot pattern,Large dots
M-9,198.80,32.52,91.69,39.49,6.44,13.50,26.48,18.86,Small dot pattern,Small dots

File: data/raw_measurements/product_scale_CetisPV.csv
Panel,Test_Time,Tcell_C,CellParamTkI_pctC,CellParamTkU_pctC,Tmonicell_C,CorrectedToInsol_Wm2,Pmax_W,Vmp_V,Imp_A,Voc_V,Isc_A,STC_Efficiency_pct,FF_pct,Pattern_Type
EG-PF4,09:51:54,25.5,-0.04,-0.20,24.8,1000,200.95,32.22,6.24,39.35,6.61,13.64,81.63,Reference
EG-PF1,10:10:23,26.3,-0.05,-0.18,25.0,998,187.52,32.27,5.81,39.18,6.14,12.73,81.79,Geometric dot
EG-PF2,10:50:45,25.8,-0.04,-0.21,24.9,999,213.67,32.27,6.62,39.41,6.96,14.50,81.94,Wavy line
EG-PF3,11:30:10,26.0,-0.06,-0.19,25.1,1001,193.83,32.28,6.00,39.24,6.30,13.15,82.39,Flowing curve

File: data/raw_measurements/product_scale_fullsize.csv
Panel,Pmax_W,Vmp_V,Imp_A,Voc_V,Isc_A,Module_Efficiency_STC_pct,FF_pct,Relative_Loss_pct
EG-PF1,291.875,67.563,4.320,78.371,4.553,14.50,81.79,27.59
EG-PF2,291.984,67.545,4.323,78.389,4.546,14.51,81.94,27.56
EG-PF3,291.402,67.954,4.288,78.425,4.510,14.48,82.39,27.70
EG-PF4_baseline,403.063,68.075,5.921,78.400,6.230,20.02,81.63,0.00
SERIS_Multicolor,165.000,32.900,5.000,39.300,5.200,10.00,,43.00
